Repository: Krataios14/FTQS

# Fracture Toughness Qualification Suite (FTQS)

Fracture toughness prediction for steels and high entropy alloys, with
prediction intervals that carry a finite-sample statistical guarantee,
an applicability domain check on every prediction, and provenance back
to the source publication for every number the model produces.

## What it does

Given a table of materials (composition string, condition, phase, grain
size, test temperature, whatever mechanical data is available, all
columns optional except some way to identify the material), FTQS
produces for each row:

- a point estimate of fracture toughness (MPa m^0.5)
- 90% and 95% conformal prediction intervals. These are computed with
  group-aware CV+ (Barber, Candes, Ramdas and Tibshirani, Annals of
  Statistics 2021) and have guaranteed coverage of at least 80% and 90%
  respectively, for any regressor, at any sample size, as long as new
  material systems are exchangeable with the training groups
- a trust score and tier. Tier A means the query sits inside the
  training distribution, tier B is borderline, tier C means the model
  is extrapolating and the bounds should not be relied on
- the nearest training specimens with their literature citations, so
  every prediction can be traced to measured data during review

The interval lower bound is the number meant for decisions. Ranking
candidate alloys by guaranteed floor instead of by point estimate is
what makes the output usable for material down-selection.

### Why group-aware conformal matters here

The training data is mined from publications. Specimens from the same
paper share a lab, a melt and a test method, so rows are clustered, not
independent. If you calibrate conformal residuals with random row
splits, information leaks across the split and the intervals come out
too narrow for genuinely new alloys. FTQS assigns calibration
folds at the level of publication plus composition, which is the level
at which a new query is actually new. As far as we know no other
materials property tool does this.

Calibration is also done separately for the brittle and ductile phase
classes (a Mondrian split fixed on ductile-to-brittle-transition

## The data

The bundled dataset has 162 records (146 training, 16 held-out) built
from two committed sources by `python -m src.ingest_fan2023`:

- the full fracture toughness sheet of Fan et al., "Dataset for
  Fracture and Impact Toughness of High-Entropy Alloys", Scientific
  Data 10 (2023), fetched from Materials Cloud
  (doi:10.24435/materialscloud:d6-pf) and stored at
  `assets/fan2023_hea_toughness.xlsx`. All 148 records are used: 131
  K_IC, 17 K_Q, including the refractory NbTaTiZr-Mo and NbTaTiV
  series tested between 77 K and 226 K that the earlier CSV dropped.
  The measure type (K_IC, K_Q, or J-converted) and the specimen
  geometry class are model features; the geometry matters because 77
  of the 148 source records are indentation-derived toughness, a
  different measurand from fracture-mechanics specimens. Reported
  measurement uncertainties are carried as metadata.
- `assets/manual_records.csv`: 14 hand-collected records (steels from
  Ritchie 1976 and supplier datasheets, cryogenic CoCrNi and
  CoCrFeMnNi, WC-Co hardmetals) that are not in the source dataset.
- the same spreadsheet's Charpy sheets are ingested as companion
  assets (78 impact energy and 14 impact toughness records), not yet
  modeled.

The unseen split is pinned at the group level by
`assets/unseen_groups.json` and the ingest enforces zero
publication+composition overlap between the two sides, so the held-out
set really is new material systems. J values convert to K via
K = sqrt(J*E/(1-nu^2)) with nu = 0.3, only when the record reports a
modulus.

# 1. featurize the raw tables (writes data/processed_*.csv and data/schema.json)
python -m src.prepare_data ^
  --train assets/combined_fracture_training.csv ^
  --unseen assets/combined_fracture_unseen.csv ^
  --out_train data/processed_train.csv ^
  --out_unseen data/processed_unseen.csv

## Interpreting the output columns

| Column | Meaning |
| --- | --- |
| `predicted_toughness_mpa_m0_5` | point estimate |
| `phase_bin` | which Mondrian calibration bin the row was routed to |
| `lower_90` / `upper_90` | conformal bounds; provable floor and measured coverage in the model card |
| `lower_95` / `upper_95` | same at the 95% level |
| `interval_unbounded` | set when n is too small for a finite bound at that level |
| `trust_score` | 0 to 100, distance-based, 100 is deep interpolation |
| `trust_tier` | A interpolation, B boundary, C extrapolation |
| `nearest_training_anchors` | closest measured specimens with citations |
| `test_value_score` (advise mode) | relative interval width times novelty |
| `min_distance_to_selected` (advise mode) | diversity spacing of the advised batch |

Treat tier C rows as unanswered questions, not as predictions. They are
the rows the advise mode will usually tell you to test first.

File: assets/manual_records.csv
Composition (at. %),Material condition,Processing history,Phase,Grain_size_um,Density_g_cm3,Hardness_GPa,Youngs_modulus_GPa,Yield_strength_MPa,UTS_MPa,Final_elongation_percent,Testing_temperature_K,Fracture_toughness_MPa_m0.5,Reference
,High austenitizing (1200-870°C),,,,,4.524116205,,1593.0,2193.0,12.0,298.0,70.0,Ritchie 1976 table II
Co33.33-Cr33.33-Ni33.33,annealed,arc-melted + homogenized (1473K & 24h) + cold forged and cross-rolled + annealed (1073K & 1h),FCC,8.0,,,,,,,20.0,459.0,"Liu, D., Yu, Q., Kabra, S., Jiang, M., Forna-Kreutzer, P., Zhang, R., Payne, M., Walsh, F., Gludovatz, B., Asta, M., Minor, A. M., George, E. P. & Ritchie, R. O. Exceptional fracture toughness of CrCoNi-based medium-and high-entropy alloys at 20 kelvin. Science 378, 978-983 (2022)."
Co20-Cr20-Fe20-Mn20-Ni20,annealed,arc-melted + homogenized (1473K & 24h) + cold forged and cross-rolled + annealed (1073K & 1h),FCC,21.0,,,,,,,20.0,262.0,"Liu, D., Yu, Q., Kabra, S., Jiang, M., Forna-Kreutzer, P., Zhang, R., Payne, M., Walsh, F., Gludovatz, B., Asta, M., Minor, A. M., George, E. P. & Ritchie, R. O. Exceptional fracture toughness of CrCoNi-based medium-and high-entropy alloys at 20 kelvin. Science 378, 978-983 (2022)."
C36.52-Co26.97-W36.52,as-sintered,"SPS (1473K, 30MPa, & 5min)",,,,16.97,,,,,298.0,14.74,"Zheng, D. High-Entropy-Alloy CoFeNiCr Bonded WC-Based Cemented Carbide Prepared by Spark Plasma Sintering. Met. Mat. Trans. A 53, 2724-2729, doi:10.1007/s11661-022-06701-6 (2022)."
,Typical,,,,,5.00500245,,1570.0,1965.0,12.0,298.0,65.0,Dynamic Metals article
Co22.22-Cr22.22-Fe22.22-Nb11.11-Ni22.22,as-cast,arc-melted,FCC+C14 Laves,25.0,,9.2,,,,,298.0,13.1,"Chung, D., Ding, Z. & Yang, Y. Hierarchical Eutectic Structure Enabling Superior Fracture Toughness and Superb Strength in CoCrFeNiNb0.5 Eutectic High Entropy Alloy at Room Temperature. Adv. Eng. Mater. 21, doi:10.1002/adem.201801060 (2018)."
,Typical,,,,,5.389711446,,1570.0,2000.0,13.0,298.0,118.0,Dynamic Metals article
,H950 (aged),,,,,4.524116205,,1785.0,1895.0,12.0,298.0,54.0,Aubert Duval brochure table
C43.35-Co3.32-Cr3.32-Fe3.32-Ni3.32-W43.35,as-sintered,"SPS (1473K, 30MPa, & 5min)",,,,16.05,,,,,298.0,16.71,"Zheng, D. High-Entropy-Alloy CoFeNiCr Bonded WC-Based Cemented Carbide Prepared by Spark Plasma Sintering. Met. Mat. Trans. A 53, 2724-2729, doi:10.1007/s11661-022-06701-6 (2022)."
C47.37-Co1.31-Cr1.31-Fe1.31-Ni1.31-W47.37,as-sintered,"SPS (1473K, 30MPa, & 5min)",,,,19.06,,,,,298.0,11.62,"Zheng, D. High-Entropy-Alloy CoFeNiCr Bonded WC-Based Cemented Carbide Prepared by Spark Plasma Sintering. Met. Mat. Trans. A 53, 2724-2729, doi:10.1007/s11661-022-06701-6 (2022)."
,H1000 (aged),,,,,4.716470703,,1620.0,1710.0,13.0,298.0,90.0,Aubert Duval brochure table
Mo25-Nb25-Ta25-W25,homogenized,arc-melted + homogenized (2073K & 7days),BCC,,,,,,,,298.0,1.7000000000000002,"Zou, Y., Okle, P., Yu, H., Sumigawa, T., Kitamura, T., Maiti, S., Steurer, W. & Spolenak, R. Fracture properties of a refractory high-entropy alloy: In situ micro-cantilever and atom probe tomography studies. Scr. Mater. 128, 95-99, doi:10.1016/j.scriptamat.2016.09.036 (2017)."
,Aged,,,,,4.812647952,,1724.0,1758.0,6.0,298.0,82.4,Chromium Nickel Alloys site
,Low austenitizing (870°C),,,,,5.00500245,,1593.0,2193.0,10.0,298.0,35.0,Ritchie 1976 table II
